Repository: rumaisa2023phaphy003-del/GitHub

# Thermoelectric Materials Machine Learning Pipeline

A comprehensive machine learning pipeline for predicting thermoelectric properties from chemical composition. This repository provides end-to-end functionality for exploratory data analysis, feature extraction, and model training for thermoelectric materials research.

## 🎯 Overview

This pipeline predicts four key thermoelectric properties:
- **Seebeck coefficient** (μV/K)
- **Electrical conductivity** (S/cm)
- **Thermal conductivity** (W/mK)
- **Figure of merit (ZT)** (dimensionless)

## 📊 Dataset

The pipeline works with the ZT.csv dataset containing:
- **Formula**: Chemical composition (e.g., "Bi2Te3")
- **T**: Temperature (K)
- **Seebeck**: Seebeck coefficient
- **s**: Electrical conductivity (renamed to electrical_conductivity)
- **k**: Thermal conductivity (renamed to thermal_conductivity)
- **ZT**: Thermoelectric figure of merit

## 🚀 Quick Start

### Prerequisites

```bash
pip install -r requirements.txt
```

### Run Complete Pipeline

```bash
python training_pipeline.py
```

This will:
1. Load and clean the data
2. Perform comprehensive EDA
3. Extract composition-based features
4. Train 13 different ML models
5. Generate comprehensive reports

### Custom Execution

```bash

# Skip EDA (faster execution)
python training_pipeline.py --skip-eda

# Skip feature extraction (use existing processed features)
python training_pipeline.py --skip-features

# Skip training (EDA and feature extraction only)
python training_pipeline.py --skip-training

# Skip multiple steps (but not all)
python training_pipeline.py --skip-eda --skip-features

# Custom data file and output directory
python training_pipeline.py --data "my_data.csv" --output "my_results"
```

## 📁 Repository Structure

```
├── Datasets/
│   └── ZT.csv                          # Raw thermoelectric data
├── comprehensive_eda.py                # Exploratory data analysis
├── feature_extraction.py               # Composition featurization
├── consolidated_training.py            # Model training
├── training_pipeline.py                # Complete pipeline
├── requirements.txt                    # Dependencies
├── README.md                          # This file
└── pipeline_output/                   # Generated outputs
    ├── eda_plots/                     # EDA visualizations
    ├── log_space/                     # Log-space models
    ├── linear_space/                  # Linear-space models
    └── output/                        # Training results
```

## 🔧 Individual Components

### 1. Exploratory Data Analysis (`comprehensive_eda.py`)

Comprehensive analysis including:
- Target variable distributions
- Correlation analysis
- Feature quality assessment
- Outlier detection
- Statistical summaries

```python
from comprehensive_eda import ComprehensiveEDA

eda = ComprehensiveEDA('Datasets/ZT.csv')
eda.run_complete_eda()
```

**Outputs:**
- Distribution plots for all targets
- Correlation heatmaps
- Feature analysis plots
- Outlier detection visualizations
- Comprehensive EDA report

### 2. Feature Extraction (`feature_extraction.py`)

Extracts 1000+ composition-based features using matminer:

**Featurizers included:**
- ElementProperty (Magpie + DEML presets)
- Stoichiometry
- ElementFraction
- BandCenter
- AtomicOrbitals
- ValenceOrbital
- IonProperty
- CohesiveEnergy
- Miedema alloy features
- Yang solid solution features
- And more...

```python
from feature_extraction import FeatureExtractor

extractor = FeatureExtractor()
processed_data = extractor.fit_transform(raw_data)
extractor.save_extractor('feature_extractor.pkl')
```

**Features:**
- Automatic leakage detection and removal
- Zero variance feature removal
- High correlation feature removal (>0.95)
- Single sample transformation for predictions

### 3. Model Training (`consolidated_training.py`)

Trains 13 different algorithms with comprehensive evaluation:

**Algorithms:**
- Linear models: LinearRegression, Ridge, Lasso, ElasticNet
- Tree-based: DecisionTree, RandomForest, ExtraTrees, GradientBoosting
- Boosting: XGBoost, LightGBM
- Other: SVR, KNN, Neural Network

**Features:**
- Automatic log/linear space selection
- 3 different scaling methods
- Outlier removal per target
- Cross-validation
- Comprehensive metrics

```python
from consolidated_training import ConsolidatedTrainer

trainer = ConsolidatedTrainer()
trainer.train_target(X, y, 'ZT')
trainer.generate_summary_report()
```

### 4. Complete Pipeline (`training_pipeline.py`)

Orchestrates all components with:
- Comprehensive logging
- Error handling
- Progress tracking
- Automated output organization

## 📊 Output Files

### Model Files (`log_space/` & `linear_space/`)
For each target and model combination:
- `{model}_{scaler}_model.pkl` - Trained model
- `{model}_{scaler}_scaler.pkl` - Fitted scaler
- `{model}_{scaler}_predictions.csv` - Test predictions
- `performance_comparison.png` - Performance plots
- `model_scaler_heatmap.png` - Model-scaler heatmap

File: Datasets/ZT.csv (part 1 of 6)
Formula,T,Seebeck,s,k,ZT
BiSb(Se0.94Br0.06)3,500,-169,19362,0.53,0.522
Mg3.5Ho0.04Sb2,500,-267.96,15290,0.971,0.565
Cu1.95In0.05Se,374,218.91,12162,1.2,0.2
Ge0.87In0.05Pb0.08Te,550,216.47,53241,1.226,1.119
Ta0.98Ti0.02FeSb,370,207.6,49000,7.725,0.101
AgSb0.93Mn0.07Te2,491,119.47,84324,1.207,0.49
Li1.04Co0.85Ni0.15O2,1023,246,506.64,0.875,0.036
(Zn0.98In0.02)4Sb3,323,135,38540,0.842,0.269
SnS0.94Se0.06,873,382,6730,0.67,1.25
Bi2Te3,458,-155.03,83333,0.868,1.038
BiSb(Se0.98Br0.02)3,800,-229,12128,0.48,1.06
Sn0.98Pb0.01Zn0.01Se,373,460.71,3000,1.081,0.22
Gd2.84Se4,750,-126.5,23040,1.257,0.22
Ag0.5Sb1.1Pb19.6Te18.8,473,-14.4,29250,1.555,0.002
CuAgTe0.6Se0.4,363,222.28,8671,0.388,0.401
AgSbTe2,439,137.02,33533,1.039,0.266
Mg3Sb1.9Bi0.1,565,364,690,0.77,0.067
Ag8Sn0.4Ga0.6Se6,328,-552.34,33,0.211,0.016
(CaZn0.4Ag0.2Sb)0.91(LiZnSb)0.09,573,167.9,26585,0.797,0.539
Cu3P0.6Ge0.4S4,400,65,89800,1.582,0.096
(Cu0.004Pb0.996Te)(MnTe)0.03,823,-184.39,51034,1.379,1.036
Eu2Zn0.98Sb2,300,142,18000,0.5,0.218
Bi1.92Nb0.08Te3,478,-120.53,104026,0.794,0.91
Cu0.9Pd0.1FeS2,100,-73.28,52330,10.68,0.003
Cd2Cu3In3Te8,575,216,9100,0.98,0.249
BiSb(Se0.96Br0.04)3,600,-192,14630,0.53,0.63
EuCd2Sb2,500,301,7658,0.874,0.397
BaCu3.96S3.0,700,129,14795,0.833,0.207
Ca1.55Yb3.45Al2Sb6,702,159.12,2994,0.933,0.057
Sr14.5Ga29.2Ge56.3,669,-156.1,50350,1.678,0.489
Ge0.55Pb0.45Te0.8Se0.2,300,82.61,37975,1.028,0.1
Ta0.96Ti0.04FeSb,370,194.48,80100,6.365,0.178
SnTe0.1AgSbSe2,650,124.85,96644,1.973,0.496
Cu2.2Sn0.8Sb0.2Se3.2,372,56,191450,3.27,0.068
LaCo0.9Ni0.1O3,300,265,1518,0.425,0.072
(Zn0.9In0.1)4Sb3,423,187.5,13143,0.82,0.238
Cd2Cu3In3Te8,335,148.4,18310,1.923,0.07
Mg3.5Ho0.02Sb2,500,-289.36,10129,0.926,0.458
GeSe0.95Te0.05,778,470.62,800,0.631,0.218
ZrNiPb0.92Sn0.6Bi0.02,771,-161.7,196761,5.9,0.672
Ag0.97Cr0.95Sb0.05Se2,603,135.81,10491,0.485,0.24
FeNb0.96Ti0.04Sb,900,284,42000,6.43,0.474
Tb0.03Co4Sb12,600,-280,30100,2.9,0.4
Yb10LaCdSb9,573,48.55,27725,0.856,0.044
Tl9.0Bi0.97Te6.0,503,216.5,18455,0.45,0.967
Cu3.0SbSe4,323,497,2394,2.42,0.079
AgBiSe2.0,514,-177,13400,0.71,0.304
AgBi0.9Sb0.1Se2,600,-59.9,236,0.335,0.002
Zn0.9Cd0.1Sc0.01O1.015,473,-92,53542,5.7,0.038
Cu7P(S0.55Se0.45)6,623,286,1926,0.223,0.44
Sn0.92Ge0.04As0.04Te,328,37.47,786420,7.477,0.106
K0.45Co4Sb12,300,-106,273000,4.5,0.2
In0.005Pb0.995Te0.998I0.002,428,-231.5,28100,1.53,0.421
Co9S8,250,-15,1666700,11.28,0.008
(SnTe)10Sb2Te3,523,135.54,117848,1.9,0.596
Hf0.7Ti0.3CoSb0.8Sn0.2,1088,232,47600,2.895,0.963
Pb0.995Zn0.02Te,724,-287.6,24420,1.111,1.317
Ag2.0Se0.5Te0.5,315,-92.76,63400,0.632,0.272
Mg2Cu3In3Te8,770,267,7700,1,0.426
Yb13.6Ce0.363Mn0.99Sb11.05,473,87.94,37828,0.874,0.158
Ag0.97Cr0.97Bi0.03Se2,503,105.93,15260,0.409,0.211
Sr14.8Ga28.6Ge56.6,711,-124.3,65608,2.232,0.323
Mg2.9875Na0.0125Sb2,473,134,29134,1.3,0.19
Cu3Sb0.975Ge0.025S4,373,308,5210,1.506,0.122
Eu2Zn0.98Sb2,723,235,10408,0.448,0.94
S0.08Pd0.20Co3.80Sb12.04,300,-212,59400,2.9,0.2
Sn0.91Mn0.09Te,331,58.98,300000,3.934,0.088
AgCuTe,623,252.23,9320,0.519,0.712
In0.005Pb0.995Te0.996I0.004,378,-191.02,49400,1.828,0.38
In3.94Pb0.06Se3,330,-200,7300,1.52,0.063
Zn0.875Cd0.125Sc0.02O1.03,573,-101,35570,4.25,0.049
Ge0.55Sb0.25Te0.8(AgSnSe2)0.2,523,215.53,27750,0.72,0.966
Rb2Bi8Se12.9805Cl0.0195,526,-147.42,9412,0.648,0.166
SnAgSbSe2,650,71.3,236200,4.662,0.167
TlCr5Se8,323,226,6670,0.706,0.156
AgCuTe0.6Se0.4,623,251.4,7184,0.504,0.562
Gd2.79Se4,350,-65.6,19310,1.294,0.022
Cu10.5Ni1.5Sb4S13,420,157,21000,0.675,0.324
Sr0.21Co4Sb12.25,300,-126,240000,4.87,0.235
In3.94Pb0.06Se3,405,-220,7800,1.345,0.114
Ca1.11Yb3.89Al2Sb5.77Ge0.23,614,59.9,23692,1.896,0.028
Mg2Sn0.995Sb0.005,646,-187,104380,4.302,0.548
Ag0.97CuSe,391,-30.57,59903,2.116,0.01
Eu(Zn0.9Cd0.1)2Sb2,300,125,100500,2.29,0.206
Ag(Bi0.85Nb0.15)0.7Sb0.3Se2,478,-276,2239,0.632,0.129
Ga0.03Co4Sb11.985Ga0.015,300,-286.6,11100,3.5,0.1
Cr2Ge2Te6,713,336.08,2062.5,0.63,0.264
Cu5Sn2S7,300,30.4,337313,5.513,0.017
Cu0.9Pd0.1FeS2,70,-56.49,56200,12.61,0.001
Sr0.16Yb0.03Co4Sb11.82,850,-189,152273,3.62,1.277
Ce0.2Bi1.8Te3,498,-154.63,59028,0.67,1.049
Nd2.86Te4,1173,-145.3,54180,1.6,0.85
Ag0.04Cr1.96Se3,725,151.4,25412,1.6,0.264
Nb0.85Ta0.15CoSn0.9Sb0.1,826,-163.24,85957,4.124,0.459
In0.015Pb0.985Te0.998I0.002,378,-209,19730,1.68,0.192
GeSe0.7Te0.3,430,20,85075,1.612,0.009
In3.95Pb0.05Se3,405,-230,7500,0.93,0.173
AgCuTe0.7Se0.3,422,191.83,14854,0.319,0.736
Zr0.5Hf0.5 Co0.9Ni0.1Sb,300,-112.7,67760,5.07,0.05
Pb0.995Zn0.02Te,825,-261.14,27039,1.147,1.326
Cu10.5NiZn0.5Sb4S13,517,190.6,19800,0.55,0.677
Cu2.7Ag0.3ErTe3,600,68,150000,1.34,0.311
AgCuTe,522,255.44,9806,0.47,0.71
Ba8Cu5Si25Ge16,613,-97.5,84000,1.903,0.255
GeSe0.9Te0.1,728,158.93,3483,0.84,0.076
(Sn0.985In0.015Te)0.9(AgCl)0.1,423,70.22,365169,3.578,0.213
Ta0.84Ti0.16FeSb,770,200,135000,3.913,1.065
Ge1.04Te,423,100.54,323462,4.105,0.337
Mg3.07Sb1.5Bi0.48Se0.02,400,-285,10734,0.749,0.466
Ag0.01Sn0.99Se0.65S0.35,518,401.7,326,0.185,0.147
Zn0.9Cd0.1Sc0.03O1.045,300,-76.3,55100,7.91,0.012
Nd2.78Te4,373,-58,94460,1.387,0.085
(Cu3SnS4)0.915(Ga2Te3)0.085,479,71.72,150000,3.429,0.108
Ag0.03Cr1.97Se3,300,82,39393,1.534,0.052
Cu2.025Cd0.975SnSe4,550,191.2,7069,1.13,0.126
Bi0.825Ba0.175CuSeO,319,151.28,24279,0.767,0.319
Hf0.7Ti0.3CoSb0.8Sn0.2,676,215,47800,2.835,0.531
BaBiTe3,323,-140,9749,0.461,0.134
SnS,873,361,5700,0.729,0.911
Mg3.07Sb1.5Bi0.45Se0.05,300,-279.24,7900,0.874,0.212
GeSe0.75Te0.25,320,14.03,99254,1.685,0.004
Ca5Ga1.7Zn0.3Sb6,773,106.8,39512,1.3,0.268
CuGa0.97Mn0.03Te2,475,214,22149,3.652,0.132
Ba8.04Cu4.9Si3.23Ge37.83,763,-143,47800,1.53,0.483
Hf0.7Ti0.3CoSb0.8Sn0.2,989,230,47900,2.871,0.873
BiCuSeO,473,424,589,0.609,0.082
Eu2ZnSb2,723,288,4320,0.42,0.617
Ca3.46Yb1.35Pr0.19Al2Sb6,423,-141.07,667,1.446,0.004
Tl9.0Bi0.98Te6.0,385,190,20636,0.446,0.643
FeNb0.86Hf0.14Sb,400,102.9,492248,6.424,0.325
Cu5Sn2S7,524,54.83,200000,3.638,0.087
Cu3Sb0.85Ge0.15S4,373,137.78,45664,1.794,0.18
Tb0.03Co4Sb12,800,-176,38700,3.4,0.2
Ba0.05Yb0.09Co4Sb12,300,-157.5,112400,2.814,0.29
Ca9Yb2Sb9Ge,513,-1.33,14639,0.884,0
Yb13.43Ce0.44Mn1.07Sb11.07,300,28.2,43750,0.72,0.014
Ta0.88Ti0.12FeSb,304,111.4,401150,5.977,0.253
Cu2Se0.92I0.08,410,190,10278,0.519,0.293
Sb0.1Ge0.9Te,573,221.4,55046,1.455,1.039
EuCd2Sb2,300,227.2,11111,1.412,0.122
Ge0.55Pb0.45Te0.5Se0.5,668,279.5,10000,0.39,1.464
Sr14.7Ga28.7Ge56.6,772,-153.94,52325,1.513,0.633
TmCuTe2,720,175,23731,0.711,0.736
Ag0.97CuSe,557,204.46,15597,0.564,0.644
PbZn0.015Te,520,-326,15980,1.244,0.728
TiZr0.005NiSn,729,-181.8,83721,3.015,0.669
Sn0.91Mn0.09Te0.97I0.03,818,202.06,53333,1.565,1.138
Ba1.4Bi0.6CoRuO6,618,66.5,93800,1.094,0.234
Mg2.16(Si0.4Sn0.6)0.99Bi0.01,300,-155.44,127519,2.546,0.363
Ag3.9Mo9Se11,743,181.6,16500,0.74,0.546
Zn0.85Cd0.15Sc0.02O1.03,373,-59,19800,6.583,0.004
Ge0.87Mn0.05Sb0.08Te,773,213.9,70103,1.49,1.664
Cu1.7Se,572,40.59,424324,5.006,0.08
Ge0.55Pb0.45Te0.3Se0.7,721,290.63,6875,0.685,0.728
Ca0.2BaGd1.8NiO5,1188,188.24,457.55,1.539,0.013
Sn0.91Mn0.09Te0.98I0.02,818,202.06,54872,1.489,1.231
Yb13.43Ce0.44Mn1.07Sb11.07,673,149.37,22900,0.683,0.503
In4Se2.32Cl0.03,523,-270.3,16390,0.82,0.764
Eu(Zn0.9Cd0.1)2Sb2,600,190,63500,1.44,0.955
Er0.02(Bi0.23Sb0.77)1.98Te3,500,192.39,31784,1.079,0.545
Hf0.9Ti0.1CoSb0.8Sn0.2,574.6,190.24,63972,3.353,0.397
Ag3.7Mo9Se11,547,112.5,40700,1.144,0.245
Bi0.94Ag0.06CuSeO,423,250,1430,0.518,0.073
CuGa0.98Mn0.02Te2,670,242.9,21974,2.55,0.341
Co9S8,18,-2.5,94644551,27.77,0
FeNb0.9Zr0.1Sb,1000,238.2,92200,6.92,0.756
Cu2.2Sn0.8Sb0.2Se3.2,523,75,146800,2.8,0.154
Cu3Sb0.925Ge0.075S4,300,175,20200,2.039,0.091
Ba8.04Cu4.9Si3.23Ge37.83,417,-80.8,85500,1.563,0.149
Ag2Se,573,-103.6,114210,3.08,0.221
Cu5SnSbSe6.79,473,47.47,316379,4.172,0.081
NbCo0.94Ni0.06Sn,898,-108.24,96190,6.369,0.159
Mg3.5Ho0.04Sb1.97Te0.03,300,-206.34,27189,1.179,0.295
Li0.03Cu1.81Bi0.04Se,761,140.5,54023,1.188,0.683
Rb2Bi8Se12.9805,625,-275,3290,0.54,0.288
YbCd2Sb2,650,154.6,66800,1.232,0.842
Zn0.9Cd0.1Sc0.02O1.03,473,-86.5,52000,5.5,0.033
Gd2Se2.92,750,-145.29,17799,1.125,0.25
Cu5SnSbSe6.58,373,35.52,296552,3.957,0.035
Eu(Zn0.5Cd0.5)2Sb2,650,250,18640,0.978,0.774
Mg1.96Li0.04Zn0.98Sb2,773,122.22,58836,1.1,0.618
Mg2.16(Si0.4Sn0.6)0.985Bi0.015,300,-136,177000,2.682,0.366
La0.3Co4Sb12,673,99,25362,3.58,0.047
Sr0.11Ba0.18Co4Sb12.09,650,-149,242593,3.9,0.898
Cu2SnSe3,473,200,2133,1.68,0.024
Cu2.05Cd0.95SnSe4,300,142.2,10750,2.338,0.028
Ge1.04Te,523,137,211000,3.06,0.677
Ag0.97Cr0.95Sb0.05Se2,703,167.95,9109,0.464,0.389
AgBiSe2.0,612,-263,4536,0.5,0.384
In4Pb0.01Sn0.03Se2.9Cl0.04,623,-259.4,14183,0.581,1.023
Ag2Se,423,-87.6,139837,3.004,0.148
(SnTe)40Sb2Te3,723,129.4,119500,2.802,0.516
Se0.3Co4Sb11.4Se0.6,800,-212,25600,2.1,0.4
SnTe0.1AgSbSe2,300,53.2,206711,2.445,0.072
Cu2S0.5Se0.5,300,172.12,1485,0.448,0.029
Cu1.02Fe0.98S2,100,-671.2,10.75,31.02,0
As2Te2.3Se0.7,473,297.96,421.7,0.466,0.038
Ta0.98Ti0.02FeSb,770,298,34000,5.14,0.452
Pb0.96Tl0.02Na0.02Te,397,150.65,79763,1.796,0.4
Sn0.8Ge0.2Te,873,130,122500,3.1,0.586
Pb0.98Tl0.01Na0.01Te,798,246.41,33233,0.854,1.886
MgAgSb0.98In0.02,450,175.09,64144,1.336,0.696
Ca3AlSb3,522,390,498,0.85,0.045
Bi0.84Pb0.08Yb0.08CuSeO,741,148.03,14120,0.467,0.491
Sn0.87Mn0.1Bi0.03Te,473,87.4,198000,3.85,0.186
Ba2CoRuO6,318,54.8,33800,1.485,0.022
Ca0.05BaGd1.95NiO5,526,259.56,30.01,1.859,0.001
Ca1.55Yb3.45Al2Sb6,327,138.67,180,1.033,0.001
Cu3Sb0.975Ge0.025S4,473,329.1,4950,1.052,0.241
Ag0.97Cr0.99Bi0.01Se2,603,125.42,12082,0.405,0.283
Sn0.98Pb0.01Zn0.01Se,773,370.57,5582,0.549,1.079
TiZr0.005NiSn,626,-189,71800,2.677,0.618
Cu5SnSbSe6.79,573,56.44,260345,3.819,0.124
Ti0.25Hf0.75 CoSb0.85Sn0.15,981,266.3,42950,1.99,1.15
Ba0.97K0.03Zn2As2,323,47.53,164103,3.371,0.036
(SnTe)0.86(CuSbTe2)0.14,625,118.6,116900,2.29,0.449
FeNb0.88Hf0.12Sb,500,138,322500,6.2,0.5
Ba8Ga15.88Zn0.007Sn30.12,340,341,15620,0.937,0.659
Li0.03Cu1.83Bi0.02Se,504,47.75,173563,2.036,0.098
CsNd2Ag3Te5,298,-32.57,83.82,0.53,0
Rb2Bi8Se12.974Cl0.026,428,-106.7,21770,0.769,0.138
BaBiTe2.95Se0.05,575,-196.7,7510,0.408,0.41
Cu3Sb0.997In0.003Se4,323,252,5600,2.48,0.05
(Sn0.8Ge0.2)0.82Mn0.18Te,300,60.3,169300,2.134,0.086
Bi0.8Ba0.2CuSeO,420,180.25,17500,0.805,0.365
BiCu0.90SeO,923,283,162.5,0.647,0.019
AgBi0.9Sb0.1Se2,500,453.13,179,0.402,0.04
Sn0.96Pb0.03Zn0.01Se,773,406,4317,0.363,1.517
Gd2Se2.92,350,-81.16,35380,1.913,0.043
Ca3Al0.95Zn0.05Sb3,422,184,4745,1.06,0.06
In0.015Pb0.985Te0.996I0.004,663,-225.78,19688,1.259,0.529
Hf0.7Ti0.3CoSb0.8Sn0.2,377,175,52700,2.8,0.22
AgBi0.9Sb0.1Se2,378,-130.56,16312,0.481,0.219
Cu1.6S,350,16.75,404808,3.541,0.011
Cu1.55S,450,19.12,488571,4.757,0.017
Cu2.7Ag0.3ErTe3,700,99,55000,0.595,0.634
Ag0.97CrSe2,603,131.46,12601,0.399,0.329
SnTe0.25AgSbSe2,800,139.5,73450,1.74,0.657
TiO2,296,-461.86,388,6.302,0.004
Bi2Te3,373,-143.4,107500,0.9,0.916
Ag(Bi0.9Pb0.1)0.9Sb0.1Se2,526,483.33,316.23,0.443,0.088
Co0.95Ni0.05GeTe,327,-44.26,171693,6.25,0.018
K0.98Ba0.02GaSb4,509,-192.86,21130,0.782,0.512
CuAgTe0.7Se0.3,363,254.08,8503,0.332,0.601
Sn1.03Se0.12Te0.865Br0.015,723,144.2,80702,2.082,0.572
CoSi0.98Ge0.02,320,-81.45,584370,12.08,0.103
Al0.01Ge0.99Te,473,65.5,400000,5.243,0.155
Ag3.8Mo9Se11,645,157.5,22700,0.8,0.454
(Nb0.6Ta0.4)0.8Ti0.2FeSb,300,74.7,541640,1.76,0.18
Sn0.99Ce0.01Te,623,85.43,178500,3.35,0.242
Nb0.8Ta0.2CoSn0.9Sb0.1,728,-156.19,90364,4.186,0.383
Na0.13Co4Sb12,300,-200,86000,6.4,0.2
(PbTe)0.1(Ag2Te)0.9,300,-92.04,145950,0.901,0.413
(CaZn0.4Ag0.2Sb)0.95(LiZnSb)0.05,673,161.9,31325,0.888,0.622
BaBiTe3,574,-183,8685,0.427,0.391
Ag(Bi0.9Pb0.1)0.9Sb0.1Se2,326,561.11,197.18,0.565,0.036
CuAgTe0.7Se0.3,330,232.34,10303,0.375,0.489
Cu2.88Ag0.12SbSe4,348,356,11329,1.68,0.297
Rb7.88Au2.47Ge43.53,100,-6.11,196.23,1.583,0
BiCuSeO,522,398.1,971,0.578,0.14
NbCo0.96Ni0.04Sn,492,-139.41,97278,8.571,0.109
(Sn0.8Ge0.2)0.97Mn0.03Te,773,117,129200,2.36,0.579
Cu2Se0.92I0.08,400,186,10472,0.518,0.28
GeSe0.55Te0.45,430,70.77,181852,2.466,0.159
LaCo0.95Fe0.05O3,300,614.5,45,0.291,0.026
Mg3Sb1.6Bi0.4,660,277,1900,0.47,0.205
FeNb0.88Hf0.12Sb,1000,223.3,109300,4.373,1.253
Ca2Yb9Sb9Ge,419,19.56,873.47,1.845,0
In0.01Pb0.99Te0.996I0.004,378,-202,40625,1.644,0.381
Sn0.97Mn0.03Te,426,53.13,357396,5.803,0.074
Ge4Sb2Te7,373,51.33,200000,2.094,0.094
Cu2Se0.9S0.1,333,45.54,63429,0.427,0.103
Yb0.35Co4Sb12,300,-130,213100,1.8,0.4
Mn2Cu3In3Te8,866,300,2600,0.485,0.418
Bi1.94Nb0.06Te3,366,-97.4,77647,0.87,0.31
Ba0.5Cr5Se8,625.8,312.16,1240,1.47,0.051
CaTiO3,321,-252.3,5400,4.692,0.024
Co9S8,150,-7.2,3679062,15.74,0.002
Ca3Al0.98Zn0.02Sb3,522,230.7,3870,0.947,0.114
ZrNiPb,673,-198.8,29603,5.47,0.145
Pb0.96Tl0.02Na0.02Te,798,245.1,34006,0.803,2.029
Sr0.21Co4Sb12.25,850,-193,122273,3.8,1.019
Cu1.6S,550,33.32,332211,4.4,0.046
Cu1.85Ag0.15SnSe3,500,316.16,1010,0.537,0.094
Mg1.98K0.02Zn0.98Sb2,473,254.5,7407,0.634,0.358
Nb0.9Ta0.1CoSn0.9Sb0.1,924,-173.9,83900,4.09,0.573
Ag(Bi0.9Nb0.1)0.9Sb0.1Se2,326,-88,33333,0.702,0.12
Ba0.05Yb0.09Co4Sb12.13,800,-233,78000,1.4,1.3
Bi0.96Pb0.02Yb0.02CuSeO,446,157,21600,0.744,0.319
(Sn0.8Ge0.2)0.91Mn0.09Te,473,74.1,186400,2.213,0.216
Mg3Sb2,660,328,1320,0.67,0.14
Sn0.91Mn0.09Te0.99I0.01,331,61.86,241538,3.756,0.081
(Sn0.8Ge0.2)0.88Mn0.12Te,473,78,175900,2.064,0.245
Ca3Al0.99Zn0.01Sb3,422,171.7,10900,1.269,0.101
Ca10GaSb9,573,64.93,500,0.603,0.002
Nd2.84Te4,573,-74.3,92600,1.837,0.159
Co4Sb11.5Te0.5,300,-123,100400,3.3,0.1
Gd2Se2.98,750,-196.38,20127,1.237,0.471
Sn1.03Se0.15Te0.85,723,129.85,85088,2.245,0.462
(GeTe)0.9(AgSnSe2)0.1,323,34.7,301935,2.712,0.043
Ge0.55Pb0.45Te,300,50,75949,2.506,0.023
Bi0.94Ag0.06CuSeO,323,223,1662,0.552,0.048
Li0.03Cu1.8Bi0.05Se,504,69.23,91954,1.384,0.161
Ag1.1Sb0.8Pb15.5Te22.6,373,320,5000,1.11,0.187
AgSn15.0BiTe17.0,400,94,157692,2.41,0.231
Sn0.965Pb0.01Cd0.025Se,673,409.93,1762,0.405,0.492
BaZn2As2,723,283.9,3003,0.922,0.19
Zn0.875Cd0.125Sc0.02O1.03,473,-93,38330,5.08,0.03
Ti0.9Mn0.1NiSn0.9Sb0.1,398,-87.14,320530,6.403,0.151
Tl0.7Co4Sn0.75Sb11.25,50,-14.53,47867,2.612,0
Ba8.02Cu4.98Si35Ge5.99,417,-58,131400,2.17,0.083
BaBiTe2.95Se0.05,322,-152,6210,0.437,0.106
Se0.03Co4Sb11.94Se0.06,600,-334,13200,3.2,0.3
BaZn2As2,623,267.9,3636,1.078,0.151
Cu2.94Ag0.06SbSe4,473,439,4444,1.2,0.338
Bi0.8Pb0.1Yb0.1CuSeO,847,173.68,8520,0.478,0.456
Ag3.7Mo9Se11,645,128,35967,1.128,0.337
Cu26Ti2Sb3Ge3S32,498,103.61,111765,1.747,0.342
Ag2Mo6Te8,500,13.04,202768,3.881,0.004
Hf0.9Ti0.1CoSb0.8Sn0.2,676.4,197,60851,3.3,0.487
Mg3.5Gd0.03Sb1.97Te0.03,300,-215,18956,1.004,0.262
Tl9.0BiTe6.0,443,260,10200,3.8,0.08
(GeTe)0.7(AgSnSe2)0.3,323,29.81,68387,1.231,0.016
Sn0.99Ce0.01Te,323,20.3,560700,6.152,0.012
GeSe0.55Te0.45,678,110.93,137313,2.447,0.468
Mn2Cu3In3Te8,770,340,1600,0.65,0.219
YbCd1.4Zn0.6Sb2,550,178.78,52926,1.305,0.73
Nd3Te4,373,-29,324000,3.19,0.032
CuFe0.92In0.08S2,300,-382,1785,3.442,0.023
(Cu3SnS4)0.915(Ga2Te3)0.085,627,96.97,113920,3.148,0.213
In4Pb0.01Sn0.03Se2.9Cl0.04,723,-257.6,14150,0.542,1.253
Zr0.5Hf0.5 Co0.9Ni0.1Sb,1074,-226.9,64120,2.37,1.02
LiCo0.96Ni0.04O2,523,884.14,0.06,1.977,0
Ge4Sb2Te7,573,95.1,101110,1.821,0.288
(SnTe)0.92(CuSbTe2)0.08,620,105.49,141254,2.447,0.398
La1.25Co4Sb12,373,-64,245000,5.265,0.071
Ag0.01Cr1.99Se3,405,119.58,34000,1.618,0.122
GeSe0.95Te0.05,430,595.35,55.01,1.422,0.006
Co4Sb11.46Te0.43,850,-203,104000,2,1
Yb13.49Ce0.39Mn1.05Sb11.08,973,209.06,13521,0.648,0.887
Eu0.34Co4Sb12,850,-148,191000,0.8,0.9
AgCuTe0.5Se0.5,723,150,3883,0.494,0.128
EuZn2Sb2,300,119,118055,2.606,0.192
Yb14MnSb11,725,118,27860,1.025,0.269
AgBi0.95Sb0.05Se2,300,-666.67,2.88,0.488,0.001
Mo3Sb7I,523,36.29,494500,5.77,0.059
Mo3Sb7I1.25,423,28.2,523600,5.19,0.034
K0.98Ba0.02GaSb4,602,-212.93,17309,0.67,0.705
Cu7PSe6,422,179.76,2451.7,0.257,0.13
SnTe0.25AgSbSe2,750,143,71500,1.66,0.661
Ag0.97Cr0.95Sb0.05Se2,303,82.63,20889,0.615,0.07
ZnSc0.02O1.03,300,-165,2800,52.167,0
Yb9Ca4BaMgSb11,1100,227.62,12056,0.602,1.142
La0.7Co4Sb12,773,-179,41791,5.58,0.185
Ba8Cu5.18Si9.98Ge30.85,711,-139.1,46254,1.666,0.378
Yb13.49Ce0.39Mn1.05Sb11.08,1173,228.7,12270,0.71,1.06
Pb0.99Tl0.01Te,597,258.17,28888,1.156,0.995
Nd2.9Te4,1173,-117.92,69230,2.06,0.52
Ag2Se1.02,334,-139,134200,1.064,0.82
S0.04Pd0.20Co3.80Sb11.99,700,-244,58000,2.4,0.7
LiCo0.85Ni0.15O2,1023,343.8,401,1.398,0.035
Ge0.83In0.05Pb0.12Te,375,238.66,17319,0.947,0.391
Ba0.24Co4Sb11.87,850,-178,170900,1.3,1.1
Nd2.9Te4,973,-99.06,87097,2.184,0.35
Tl0.7Co4Sn0.75Sb11.25,250,-50,46330,2.38,0.012
Sn1.03Se0.12Te0.865Br0.015,423,31.8,355263,3.881,0.039
BiCuSeO,542,155.59,4776,0.503,0.125
Cu3Sb0.85Ge0.15S4,473,163,38100,1.413,0.339
Rb2Bi8Se12.9909Cl0.0091,428,-178.62,8603,0.59,0.199
SnS0.91Se0.09,873,379.3,7500,0.628,1.643
Ba0.5Cr5Se8,833,250,1907,0.86,0.115
Bi2Te3,366,-126.53,32338,0.918,0.206
(SnTe)25Sb2Te3,523,83.79,213500,3.46,0.227
LiCo0.85Ni0.15O2,923,389.04,188.74,1.455,0.018
Cu2ZnSn0.925Ag0.075Se4,673,106.2,43417,1.866,0.177
Cu2.94Ag0.06SbSe4,323,407,6275,2.05,0.164
Pb6Bi2Se9,523,-157,15615,1.122,0.179
Cu2.075Sn0.925S3,700,85.95,140625,2.505,0.29
Ag0.01Sn0.99Se0.8S0.2,763,370.94,1608,0.185,0.913
Cu3Sb0.9Ge0.1S4,473,201.7,21544,1.279,0.324
Bi0.96Pb0.04CuSeO,250,156.7,48270,1.707,0.174
(Cu3SnS4)0.895(Ga2Te3)0.105,700,116.16,86518,2.176,0.376
In0.005Pb0.995Te0.994I0.006,481,-166,62900,1.703,0.486
Cu1.97In0.03Se,870,255.72,17450,0.725,1.384
Bi0.92Pb0.08CuSeO,50,24.23,252384,2,0.004
Sn0.91Mn0.09Te,769,158.98,94675,2.382,0.773
In0.005Pb0.995Te0.999I0.001,637,-260.7,12000,1.36,0.382
Ag0.94CuSe,479,208.28,16210,0.563,0.614
Mg2ZnSb2,373,346.2,729,0.685,0.048
Ag1.2Sb0.8Pb14.9Te22.7,423,438.5,1800,1.06,0.138
GeSe0.9Te0.1,678,137.45,3304,1.053,0.04
Nd2.92Te4,1173,-104.72,81910,2.4,0.439
Ag2.0Se0.8Te0.2,300,-126.55,90640,0.75,0.581
BiCuSeO,250,164.43,7.7,1.541,0
(SnTe)25Sb2Te3,673,131.79,133797,2.54,0.583
Mg3.5Gd0.035Sb2,700,-275.35,12156,0.702,0.919
CsNd2Ag3Te5,687,157,976,0.341,0.048
Sn0.92Ge0.04As0.04Te,470,48.05,522222,6.628,0.219
Cu0.98Pd0.02FeS2,200,-223,10746,9.545,0.011
Se0.3Co4Sb11.4Se0.6,300,-213,12600,2.1,0.1
MgAgSb0.98In0.02,350,146,81261,1.343,0.507
Ge0.85In0.05Pb0.1Te,550,237.31,36076,1.113,1.004
BiSbSe2.88Cl0.12,500,-232,5450,0.47,0.312
Tl9.0BiTe6.0,503,285,8100,3.43,0.096
In3.96Pb0.04Se3,405,-221,8700,1.04,0.165
Ca10MnSb9,373,10.82,7.38,0.727,0
Sn0.97Pb0.02Zn0.01Se,300,428.87,4233,1.279,0.183
Bi1.2Sb0.8Se2.88Cl0.12,500,-152,17127,0.71,0.279
(CaZn0.4Ag0.2Sb)0.83(LiZnSb)0.17,773,189.25,21776,0.578,1.043
TiS2,300,-251,58824,67.8,0.016
K0.975Ba0.025GaSb4,509,-206.12,20000,0.796,0.544
Sn1.03Te,523,48.72,286957,6.283,0.057
CuAgTe0.5Se0.5,393,129.25,8527,0.314,0.178
Sb0.15Ge0.85Te,473,222.9,19266,1.22,0.353
Al0.01Ge0.99Te,323,34.29,639286,6.778,0.036
Sr0.11Ba0.18Co4Sb12.09,300,-96,401852,4.64,0.239
Yb0.35Co4Sb12,823,-193,128000,1.4,1.2
Ag0.96Nb0.04BiSe2.0,375,-98,24615,0.715,0.124
Ba8.01Ga15.83Zn0.019Sn30.15,460,479.17,4306,0.778,0.585
La0.25Ca0.75TiO3,432,-66,151000,3.66,0.078
Ag8Sn0.7Ga0.3Se6,640,-192,7980,0.322,0.585
Yb10Ca3BaMgSb11,700,156.35,14887,0.614,0.415
Cu0.9Pd0.1FeS2,10,-13,55804,5.47,0
Ag2.0Se0.9Te0.1,330,-135.6,97980,0.845,0.704
Nd2.9Te4,1073,-109.4,77500,2.09,0.45
K0.98Ba0.02GaSb4,416,-161.9,26668,0.96,0.303
NbCo0.96Ni0.04Sn,600,-155,82604,7.798,0.153
(Cu3SnS4)0.895(Ga2Te3)0.105,479,75.25,141561,2.637,0.146
CuGaTe2,375,365,2330,5.75,0.027
Ca10GaSb9,398,32.46,203,0.677,0
Mg2Zn1.04Sb2,673,104.61,5464,0.779,0.052
Al0.0075Sb0.1Ge0.8925Te,323,142.74,58474,1.428,0.269
LiCo0.85Ni0.15O2,723,432.88,24.43,1.671,0.002
Sn1.03Se0.12Te0.88,323,13.53,528947,5.164,0.006
VFeSb,350,-179.6,129819,6.747,0.217
Cu2Zn0.2Fe0.8SnSe4,573,245.38,3356,0.933,0.124
Tl9.0BiTe6.0,325,200,18091,5,0.047
Cu2Se0.9S0.1,707,186.63,22925,0.456,1.238
Ag0.01Sn0.99Se0.8S0.2,813,326.92,2400,0.149,1.403
ZrNiPb0.985Bi0.015,673,-149.8,194507,7.24,0.406
K0.38Co4Sb12,300,-114,266000,4.7,0.2
(Cu3SnS4)0.915(Ga2Te3)0.085,405,58.08,168430,3.742,0.061
Cu2Zn0.8Fe0.2SnSe4,773,313.22,2861,0.669,0.324
Ag2Se,297,-132.99,180873,1.15,0.826
Mg0.98Li0.02Ge0.9Si0.1,600,288.59,16538,2.835,0.291
Cu2Se,365,107.4,76750,0.67,0.482
Cu5SnSbSe7,300,28.62,527826,5.267,0.025
Yb10LaCdSb9,323,31.58,28782,0.887,0.01
Li2Ge11Sb2Te15,523,157.4,128400,1.875,0.887
Ba0.21In0.04Co4Sb11.93,300,-160,143400,2.5,0.3
Bi0.92Pb0.04Yb0.04CuSeO,450,161.84,13617,0.645,0.249
Eu2Zn0.96Sb2,300,113,25918,0.54,0.184
AgBi0.95Sb0.05Se2,550,161.4,214,0.4,0.008
(Cu3SnS4)0.895(Ga2Te3)0.105,627,102.02,104440,2.275,0.3
Ba0.99K0.01Zn2As2,723,210.49,19048,1.326,0.46
Ba8.03Cu5Ge40.97,809,-163,27310,1.488,0.399
LiGe3.5Sb2Te7,373,201.8,28890,0.933,0.47
PbTe,724,-297.55,12039,1.194,0.646
Zn0.875Cd0.125Sc0.02O1.03,673,-110,32860,3.83,0.07
Ge0.6Sb0.2Te0.8(AgSnSe2)0.2,423,159,54194,0.837,0.693
Cu2Se0.92I0.08,375,175,10900,0.385,0.325
Co0.97Ni0.03GeTe,478,-109.15,76064,4.947,0.088
Mg3.07Sb1.5Bi0.48Se0.02,300,-275.82,11040,0.797,0.316
LiCo0.98Ni0.02O2,523,995.86,0.1,2.409,0
Cu2Se0.88S0.12,303,106.58,69583,0.608,0.394
Cu7PS6,673,281.55,501,0.207,0.129
Mg3.07Sb1.5Bi0.45Se0.05,600,-304.57,10704,0.703,0.848
(Cu0.003Pb0.997Te)(MnTe)0.03,823,-201.4,45379,1.275,1.188
Sr0.17Co4Sb12.88,850,-195,75500,2,0.7
Ge0.55Pb0.45Te0.4Se0.6,668,291.25,7971,0.685,0.768
Mg2Zn0.96Sb2,673,182.78,14934,0.846,0.397
(SnTe)0.96(CuSbTe2)0.04,620,88.19,177828,3.453,0.248
La0.1Co4Sb12,573,100,27600,3.657,0.043
Zn0.9Cd0.1Sc0.04O1.06,673,-119,34167,4.38,0.074
(SnTe)0.98(CuSbTe2)0.02,625,79.95,198708,4.025,0.197
Cu5SnSbSe6.3,473,51.95,148276,2.379,0.08
Ag0.97Cr0.99Bi0.01Se2,703,156.41,9792,0.388,0.434
CuAgTe0.7Se0.3,422,249.18,6602,0.295,0.587
Cr1.99Fe0.01Ge2Te6,320,500,109.38,0.834,0.01
Mg2.975Na0.025Sb2,473,109,41000,1.556,0.148
Mg3.5Ho0.03Sb2,600,-283.33,10251,0.81,0.609
Gd2Se2.94,850,-172.83,15250,1.162,0.333
Mg2.16(Si0.4Sn0.6)0.985Bi0.015,600,-198,104100,2.19,1.12
Cu2.8Sn0.2Sb0.8Se3.8,622,72.57,219725,3.743,0.192
In0.225Co4Sb11.925,700,-241,68000,1.6,1.1
Cu2.88Ag0.12SbSe4,548,379,7286,0.94,0.62
Cu2S0.5Se0.5,475,214.14,1634,0.548,0.065
Ge0.55Pb0.45Te0.8Se0.2,569,149.07,19544,1.124,0.24
Sm0.15Co4Sb12,800,-204,111000,1.1,1.3
ZrNiSn,673,-160.4,69790,3.491,0.346
Cu0.99Pd0.01FeS2,10,-61,20,20.9,0
Ag(Bi0.85Nb0.15)0.7Sb0.3Se2,378,-163,8913,0.691,0.13
AgCuSe,382,-26.75,55856,1.946,0.008
Cu10.5NiZn0.5Sb4S13,715,214.7,18500,0.549,1.025
"(Ag0.05Sb0.05Sn0.9)(S0.05Se0.05Te0.9
)",755,140,101800,2.15,0.701
(SnTe)0.98(CuSbTe2)0.02,818,158.52,98369,2.609,0.775
Cu2SnSe3,323,89.29,13265,2.826,0.012
Mo3Sb7I0.75,323,17.4,624500,5,0.012
Yb14MgSb11,600,131.7,20500,0.81,0.263
Ge9Sb2Te12,525,97.5,136364,2.758,0.247
(SnTe)0.98(CuSbTe2)0.02,722,120.33,135007,3.093,0.456
Cu7P(S0.5Se0.5)6,422,260,1250,0.26,0.137
Ca5Ga1.7Zn0.3Sb6,624,91.33,50000,1.436,0.185
Al0.02Ge0.98Te,773,137.14,203571,3.232,0.875
Cr1.99Mn0.01Ge2Te6,812,268.04,5437.5,0.633,0.501
BaGd2NiO5,1272,527.94,37.86,1.384,0.01
Ca3.2Yb1.65Pr0.15Al2Sb6,823,59.45,3688,1.502,0.008
Ag0.97Cr0.95Sb0.05Se2,503,119.07,9792,0.507,0.138
Ag0.97Cr0.97Sb0.03Se2,603,128.81,17153,0.421,0.407
Ag8Sn0.5Ga0.5Se6,702,-160.51,16667,0.286,1.136
CuGa0.99Mn0.01Te2,768,236,26000,1.85,0.605
Ag0.01Sn0.99Se,813,301.28,2877,0.232,0.917
Cu3SbS4,323,497,1650,4.206,0.031
Yb14MgBi11,326,24.32,74112,1.539,0.009
In4Pb0.01Sn0.03Se2.9Cl0.02,373,-224,8330,0.846,0.186
La0.1Ca0.9TiO3,740,-163,14520,3.028,0.094
Ce0.75Fe3CoSb12,333,65.05,154146,7.961,0.027
(Zn0.95In0.05)4Sb3,348,153.8,25400,0.85,0.246
Ge1.04Te,623,176,144750,2.38,1.174
(PbTe)0.05(Ag2Te)0.95,600,-175.2,20700,0.441,0.867
Bi0.94Pb0.06CuSeO,100,46.91,136151,2.172,0.014
Yb13.43Ce0.44Mn1.07Sb11.07,473,98.7,33440,0.72,0.214
Ag2Se1.06,362,-137.8,129800,1.064,0.839
Ag2Mo6Te8,600,17.65,195675,4,0.009
Sr0.11Ba0.18Co4Sb12.09,550,-137,271364,4,0.7
Mg1.98Li0.02Zn0.98Sb2,773,157.67,38300,1.007,0.731
(PbTe)0.05(Ag2Te)0.95,650,-198,13584,0.415,0.834
BiSb(Se0.96Br0.04)3,300,-100,21000,0.65,0.12
In3.99Pb0.01Se3,480,-242,12247,0.91,0.378
(SnTe)0.92(CuSbTe2)0.08,323,36,347600,3.925,0.037
Cu5.133Sn1.866S7,667,59.09,219417,3.35,0.153
Mg2Sn0.995Sb0.005,544,-187.93,102632,4.113,0.479
AgSb0.95Mn0.05Te2,394,92.17,72400,1.071,0.226
(CaZn0.4Ag0.2Sb)0.83(LiZnSb)0.17,873,174.8,25048,0.575,1.162
Ba7.97Ga15.95Sn30.07,580,334.5,11183,1.234,0.588
Cu11.9Gd0.1Sb4S13,327,78.34,108427,1.483,0.147
Li1.01Co0.85Ni0.15O2,1023,255,371.94,0.862,0.029
CrSe3,725,159.15,21464,1.898,0.208
Bi0.9Ag0.1CuSeO,373,178.5,2351,0.555,0.05
Mg3.5Gd0.04Sb1.97Te0.03,600,-238.57,18575,0.708,0.896
Mg2.16(Si0.4Sn0.6)0.99Bi0.01,600,-220.5,77300,1.993,1.131
In0.005Pb0.995Te0.999I0.001,428,-260.7,18890,1.6,0.343
Mg2Sn0.99Sb0.01,544,-153.02,216814,4.648,0.594
VFeSb,600,-203.8,67200,4.867,0.334
EuZn2Sb2,450,151.5,85000,1.8,0.488
Ge0.99Te,623,120,289206,3.26,0.796
Ge12Sb2Te15,373,175.7,35960,1.49,0.278
Tl0.1Co4Sb12,150,-98.3,124691,4,0.045
Cu1.6S,500,28.35,360577,4.414,0.033
As2Te2.9Se0.1,323,160.89,690.69,0.68,0.02
Rb2Bi8Se12.961,625,-242.8,6439,0.521,0.456
(CuI)0.003Bi2Te3,519,-162.26,81218,1.575,0.705
Ag3.8Mo9Se11,350,92.4,35800,0.853,0.125
Ca1.18Yb3.82Al1.84In0.16Sb6,423,29.01,32909,2.933,0.004
AgBiSe2.0,757,-233,6846,0.489,0.575
TiNiSn,398,-174.92,48344,4.691,0.125
Li0.02Cu1.85Se,301,34.7,179808,2.746,0.024
AgSbTe2,303,82.09,38533,0.976,0.081
LiCo0.92Ni0.08O2,623,804.11,0.66,1.477,0
(SnTe)40Sb2Te3,423,47.07,312102,5.089,0.057
Mg1.98Ag0.02Zn0.98Sb2,373,113.7,50794,1,0.245
Cu26Ti2Sb4Ge2S32,400,136.6,53271,1.119,0.355
Cu10.5Ni1.3Zn0.2Sb4S13,617,186.1,24450,0.7,0.746
Bi0.92Pb0.08CuSeO,150,57.22,142771,2.051,0.034
Ge9Sb2Te12,423,77.28,173636,2.859,0.153
(SnTe)0.84(CuSbTe2)0.16,325,35.99,347593,3.938,0.037
CaTiO3,432,-259,3600,4.03,0.026
Ca5Ga1.95Zn0.05Sb6,425,138.3,17900,1.186,0.121
Nb0.8Ti0.2FeSb,300,71.6,483350,4.54,0.09
Li1.04Co0.85Ni0.15O2,323,218,0.09,1.915,0
CuAgTe0.5Se0.5,363,137.5,9413,0.445,0.145
BiCuSeO,373,463.6,497,0.722,0.055
CuGa0.98Mn0.02Te2,625,272.3,15350,3.844,0.185
Cu26Ti2Sb4Ge2S32,308,115.98,59375,1.299,0.189
Nb0.85Ta0.15CoSn0.9Sb0.1,430,-114.42,121135,4.804,0.142
Cu3ErTe3,600,61.4,184000,1.74,0.239
Cu7P(S0.6Se0.4)6,623,286.4,2255,0.22,0.524
Mg0.97Li0.03Ge0.8Si0.2,600,319.46,12077,2.462,0.3
Ag0.01Sn0.99Se0.9S0.1,813,310.68,2689,0.181,1.167
(CaZn0.4Ag0.2Sb)0.95(LiZnSb)0.05,873,164.55,29279,0.794,0.872
Co0.95Ni0.05GeTe,551,-75.74,133862,4.969,0.085
Se0.05Co4Sb11.9Se0.1,300,-354,8200,4.1,0.1
Ag3RbMo9Se11,618,142.7,10667,0.839,0.16
TlCr5Se8,823,295,5000,0.705,0.508
Ca0.1BaGd1.9NiO5,532,204.41,65.12,2.2,0.001
Cu2Sn0.95Fe0.05Se3,623,103.62,75676,2.021,0.251
Ti0.98Mn0.02NiSn0.98Sb0.02,498,-143.3,158900,5.604,0.29
Ag3RbMo9Se11,520,128.54,8050,0.767,0.09
CuGa0.97Mn0.03Te2,325,172,25200,6.142,0.039
Cu1.975S0.5Se0.5,578,133.33,39208,0.898,0.449
"(Ag0.15Sb0.15Sn0.7)(S0.15Se0.15Te0.7
)",303,77.03,81308,1.27,0.115
Ta0.92Ti0.08FeSb,304,135,277000,6.62,0.232
CsSm2Ag3Te5,298,-90.28,83.82,0.663,0
Se0.03Co4Sb11.94Se0.06,800,-152,21500,3.7,0.1
Cu3Sb0.998In0.002Se4,423,303,4810,1.65,0.113
Bi0.95Ba0.05CuSeO,319,232.1,6796,0.93,0.126
Eu(Zn0.9Cd0.1)2Sb2,500,172.5,74560,1.615,0.687
Rb2Bi8Se12.9805,823,-214.2,7045,0.569,0.468
Ge0.99Te,423,58,512635,4.72,0.155
Ca1.14Yb3.86Al1.68In0.32Sb6,428,174.59,7006,0.942,0.096
Ag0.97Cr0.95Bi0.05Se2,403,97.03,14780,0.472,0.119
Ag2Se1.01,334,-138.72,125902,1.066,0.759
Mg2Zn1.02Sb2,773,109.93,11118,1.161,0.089
Cu3SbS4,473,603.3,316.2,1.024,0.053
BaBiTe2.9Se0.1,597,-204,3840,0.397,0.24
FeNb0.88Hf0.12Sb,900,210.44,127900,4.576,1.128
LiCo0.98Ni0.02O2,723,800,6.72,2.068,0.002
Cu2.88Ag0.12SbSe4,448,410,6667,1.19,0.422
Hf0.5Ti0.5CoSb0.8Sn0.2,377,194.4,42150,2.512,0.239
Ba8Cu5Si25Ge16,564,-91,88700,1.895,0.219
Sn0.96Pb0.03Zn0.01Se,673,520.21,872,0.471,0.337
In3.96Pb0.04Se3,518,-272,9500,0.86,0.423
Li2Ge11Sb2Te15,723,198,86517,1.696,1.446
Al0.0075Sb0.1Ge0.8925Te,673,244.35,54699,1.46,1.573
Cu2.025Cd0.975SnSe4,400,179.3,6175,1.875,0.042
Ca5Al1.9Zn0.1Sb6,724,162.73,17153,1.019,0.323
Sr0.21Yb0.03Co4Sb12.12,350,-119,315000,4.08,0.383
Cu7P(S0.55Se0.45)6,422,282,875,0.227,0.13
Ge0.55Pb0.45Te0.2Se0.8,370,391.25,2821,0.742,0.039
La0.25Ca0.75TiO3,740,-126.6,47311,2.965,0.189
Yb10LaCdSb9,673,52.14,29695,0.882,0.062
Cu2Se0.94S0.06,303,92,117606,0.788,0.37
Pb0.97Tl0.015Na0.015Te,497,192.86,54450,1.411,0.713
Ba8.07Cu4.89Si41.03,713,-87,110000,2.8,0.21
Ag2.0Se0.8Te0.2,390,-128,102110,0.857,0.761
K8Al8Ge38,200,-19.8,43650,1.035,0.003
Ge0.87In0.05Pb0.08Te,325,162.02,52752,1.16,0.388
SnTe0.25AgSbSe2,500,109.2,94295,1.71,0.329
(CuI)0.003Bi2Te3,325,-156.98,132444,1.407,0.754
Mg2.994Na0.006Sb2,323,123.48,13097,1.514,0.043
Cu1.925Ag0.075SnSe3,800,209.09,8788,0.549,0.56
VFeSb,800,-146.4,51807,4.048,0.203
Ge0.55Pb0.45Te,571,101.24,38462,2.25,0.1
In4Se2.32Cl0.03,673,-306.1,11180,0.725,0.973
GeTe,525,67.33,310811,4.281,0.173
Yb0.20Co4Sb12,300,-139,149000,2.1,0.3
Bi1.2Sb0.8Se2.88Cl0.12,300,-97,29670,0.82,0.102
Ca0.2BaGd1.8NiO5,897,149.26,323.45,1.579,0.004
FeVSb,700,-238,44000,6.3,0.266
Sr0.28Co4Sb12.88,850,-176,111000,1.4,0.9
Cu2Zn0.4Fe0.6SnSe4,773,229.48,7136,0.713,0.408
Ta0.74V0.1Ti0.16FeSb,304,116,283220,2.33,0.29
Cu2Sn0.9Zn0.1S3,623,125,36100,1.16,0.303
Cu1.8Se,572,45.05,383784,4.584,0.097
Al0.01Ge0.99Te,823,156.43,171429,2.96,1.052
Bi0.9Pb0.1CuSeO,100,40.98,189824,2.166,0.015
Ba8.02Cu5.04Si6Ge34.93,716,-130.2,47500,1.33,0.434
Ag8Sn0.7Ga0.3Se6,694,-139.5,19210,0.385,0.675
Cu2ZnSn0.98Ag0.02Se4,373,78.41,38847,3.836,0.023
Nb0.75Ta0.25CoSn0.9Sb0.1,628,-149.23,96028,4.186,0.321
YbCd1.4Zn0.6Sb2,450,157.1,63012,1.46,0.498
Ca3Co4O9,300,122.3,6493,2.873,0.01
NbCo0.92Ni0.08Sn,382,-75,165476,9.452,0.038
Cu1.5S,400,15.57,552885,4.986,0.011
In0.30Co4Sb11.90,300,-162,137000,2,0.4
Bi1.94Nb0.06Te3,426,-107.14,72353,0.861,0.411
Se0.17Co4Sb11.31Te0.53,300,-142,106000,2.4,0.2
As2Te2.3Se0.7,423,338.8,257.5,0.465,0.028
Ca0.1BaGd1.9NiO5,1134,185.29,238.81,1.757,0.005
(SnTe)0.88(CuSbTe2)0.12,525,83.52,169964,2.77,0.225
Ba1.9Bi0.1CoRuO6,618,15,334375,1.31,0.035
AgCuTe,422,120,24175,0.6,0.245
Sr0.21Co4Sb12.25,750,-192,128182,3.65,0.971
Ag3.8Mo9Se11,447,118,30300,0.84,0.223
CoSb3.0,423,-200,2941,5.4,0.009
Ba0.11Yb0.03Co4Sb12,300,-114.8,178700,3.203,0.215
Ag3RbMo9Se11,421,96.04,5926,0.714,0.032
Ag3.4Mo9Se11,645,119.6,36750,1.155,0.287
Tl9.0Sb0.99Te6,325,122,44770,0.71,0.305
Tl4PbTe3,573,166,14500,0.545,0.426
Ag(Bi0.85Nb0.15)0.9Sb0.1Se2,576,-152,17433,0.528,0.44
Mg0.98Li0.02Ge0.8Si0.2,600,337.5,6300,2.399,0.179
Gd2.75Se4,450,-122.1,7610,0.838,0.061
NbCoSn,970,-230.9,32430,7.345,0.228
ZrNiPb0.98Bi0.02,303,-89.8,394700,10.836,0.089
AgMo6Te8,400,6.11,169860,3.944,0.001
Mg3Sb1.6Bi0.4,470,211,2500,0.66,0.079
Ge0.87Mn0.05Sb0.08Te,698,210,76289,1.489,1.577
(SnTe)10Sb2Te3,323,74.75,192500,2.37,0.147
Pb0.9825Tl0.0075Na0.01Te,597,229.74,45238,1.294,1.101
Mg2.16(Si0.4Sn0.6)0.985Bi0.015,700,-213.7,88200,2.19,1.287
Zn0.9Cd0.1Sc0.02O1.03,300,-70.6,59430,7.83,0.011
ZrNiSn,474,-132.87,47448,3.744,0.106
(Ag0.1Sb0.1Sn0.8)(S0.1Se0.1Te0.8),434,98.02,112150,1.703,0.275
Mg3.5Gd0.03Sb2,700,-291.9,11122,0.655,1.012
LaCo0.8(Ni0.5Fe0.5)0.2O3,300,234,1380,0.157,0.158
Cu2Se0.7S0.3,426,51,140857,1.389,0.112
Ag(Bi0.9Nb0.1)0.7Sb0.3Se2,326,-168,5623,0.552,0.094
Zn2Cu3In3Te8,330,132.4,20300,3.25,0.037
Mg0.99Li0.01Ge0.9Si0.1,400,292.28,10692,4.352,0.084
Ca3Co3.9Ti0.1O9,900,206,7059,2.12,0.127
Yb0.40Co4Sb12,823,-183,141000,1.4,1.1
GeSe0.5Te0.5,678,111,144776,2.612,0.463
In4Pb0.01Sn0.03Se2.9Cl0.02,723,-260.12,13830,0.562,1.204
Cu1.9Ag0.1SnSe3,800,287.88,3612,0.413,0.58
Ca3.2Yb1.65Pr0.15Al2Sb6,623,51.22,4000,1.456,0.004
Cu2.1Cd0.9SnSe4,350,132,21034,1.713,0.075
ZrNiPb0.995Bi0.005,771,-214,78390,6.281,0.441
Ca3Co3.7Ti0.3O9,1000,281,6050,1.79,0.28
FeNb0.92Hf0.08Sb,300,116.26,345736,9.458,0.148
Ce0.2Bi1.8Te3,398,-146.5,77900,0.514,1.293
Ge0.55Pb0.45Te0.2Se0.8,668,225,4622,0.848,0.135
Yb13.49Ce0.39Mn1.05Sb11.08,573,125.4,27151,0.758,0.323
Ge12Sb2Te15,623,238,51700,1.53,1.195
Co4Sb11.95Te0.05,600,-310,27700,3.7,0.4
FeNb0.9Zr0.1Sb,400,134.7,311628,10.847,0.209
(Cu3SnS4)0.85(Ga2Te3)0.15,527,123.23,41941,1.434,0.234
CaZn0.4Ag0.2Sb,773,139.7,37901,0.922,0.62
Ag0.04Cr1.96Se3,566,145,28286,1.492,0.226
Ag8GeTe6,509,366.4,776,0.283,0.189
SnTe0.25AgSbSe2,400,85.6,113800,1.832,0.19
Cu2.1Cd0.9SnSe4,550,143.8,24080,0.835,0.328
ZnSc0.02O1.03,973,-270.6,5857,8.083,0.052
Bi0.92Ag0.08CuSeO,373,194,2190,0.525,0.059
Sn1.03Se0.08Te0.92,723,129.7,89474,2.695,0.404
Ca1.11Yb3.89Al2Sb5.77Ge0.23,661,63.3,22600,1.835,0.033
Cu2Se0.94S0.06,550,165.46,39019,0.812,0.724
Zn0.95Cd0.05Sc0.02O1.03,1173,-160,10100,3.43,0.088
Mg0.98Li0.02Ge0.8Si0.2,500,360.4,3846,2.748,0.091
Ag0.5Sb1.1Pb19.6Te18.8,673,-133,42000,1.443,0.346
Ba0.07Co4Sb11.88,850,-192,56700,3.5,0.4
In4Se2.32Cl0.03,698,-311,10860,0.705,1.04
(Zn0.95In0.05)4Sb3,398,163.2,24034,0.83,0.307
Ga0.10Co4Sb11.95Ga0.05,300,-228.6,44400,3.2,0.2
Cu2Se,410,85,55023,0.859,0.19
Bi0.92Pb0.04Yb0.04CuSeO,645,207.89,8225,0.507,0.452
Hf0.8Ti0.2CoSb0.8Sn0.2,784,225.2,48511,2.676,0.721
Cu2Se0.96I0.04,359,115,40033,0.41,0.464
AgSb0.95Mn0.05Te2,444,108.42,66133,1.082,0.319
Li0.03Cu1.83Bi0.02Se,606,60.72,171264,2.089,0.183
BaZn2As2,423,230,5677,1.482,0.086
Ba0.11Yb0.08Co4Sb12,400,-127,177300,2.42,0.473
(SnTe)0.88(CuSbTe2)0.12,726,148.9,96764,2.05,0.76
Bi1.2Sb0.8Se2.82Cl0.18,600,-168,17680,0.66,0.454
Zn0.9Cd0.1Sc0.03O1.045,473,-92.7,48333,5.62,0.035
Cu7PS6,422,125,6.62,0.202,0
Ag0.98Nb0.02BiSe2.0,625,-225,6432,0.474,0.429
Ca9Yb2Sb10,701,15.1,50204,1.055,0.008
Cu7P(S0.5Se0.5)6,623,264.5,4604,0.289,0.694
(SnTe)0.86(CuSbTe2)0.14,818,148,91300,1.83,0.894
SnTe,421,20.7,553846,6.947,0.014
Ca2Yb9Sb9Ge,327,17.04,889.8,1.637,0
MgAgSb0.99In0.01,300,155.45,79820,1.146,0.505
Mg2Zn1.04Sb2,300,433.55,430,0.717,0.034
GeSe0.6Te0.4,320,51.13,203731,2.956,0.058
Mg3.5Gd0.01Sb2,400,-254.23,6918,1.011,0.177
Al0.02Ge0.98Te,573,93.75,287500,4.333,0.334
In0.005Pb0.995Te0.994I0.006,663,-162.2,43010,1.413,0.528
In0.01Pb0.99Te0.998I0.002,481,-253,20500,1.512,0.417
CuGa0.98Mn0.02Te2,525,300,9123,3.355,0.128
Nd2.84Te4,973,-135,47400,1.49,0.564
Cu10.5Ni1.5Sb4S13,517,172.6,23550,0.716,0.507
Ba0.11Yb0.08Co4Sb12.08,800,-177,112000,0.5,1.2
CsSm2Ag3Te5,462,177.78,95.59,0.521,0.003
Pb0.975Zn0.04Te,423,-191.5,68450,1.94,0.547
Bi2.0S2.91Se0.09,323,-461,623,0.815,0.052
Mg3Sb1.8Bi0.2,565,386,865,0.74,0.098
Cu2Se0.7S0.3,613,101.98,69143,0.941,0.468
Li2Ge3Sb2Te7,623,248.6,26940,0.782,1.326
AgSb0.93Mn0.07Te2,302,58.43,121745,1.15,0.109
Ag0.97Cr0.95Sb0.05Se2,403,96.4,12240,0.52,0.088
Sn0.91Mn0.08Bi0.01Te,473,75.45,240000,3.968,0.163
Ag0.01Sn0.99Se0.85S0.15,616,430.34,488,0.13,0.428
Bi0.94Pb0.06CuSeO,150,71.6,100000,1.936,0.04
Cu11.9Gd0.1Sb4S13,625,115.8,85398,1.505,0.476
Nd2.78Te4,1173,-213.84,20823,0.883,1.265
(CaZn0.4Ag0.2Sb)0.91(LiZnSb)0.09,773,193.53,20379,0.67,0.881
BaGd2NiO5,1074,484.56,32.1,1.436,0.006
Sr14MgBi11,717,87.54,52518,1.336,0.216
EuZn2Sb2,400,140.4,92390,2,0.364
SnTe0.15AgSbSe2,800,146.1,76600,1.716,0.762
(Zn0.95In0.05)4Sb3,323,146.3,26580,0.862,0.213
GeSe0.7Te0.3,530,26.15,64179,1.485,0.016
Al0.03Ge0.97Te,573,88.39,287500,4.313,0.298
Cu1.02Fe0.98S2,70,-798.5,1.48,40.8,0
Cu1.5S,300,10.4,571905,4.37,0.004
(Cu0.004Pb0.996Te)(MnTe)0.03,423,-204.56,57655,1.56,0.654
Mg0.97Li0.03Ge0.9Si0.1,300,173.49,44769,4.918,0.082
Mg2Zn1.02Sb2,373,269.08,894,0.678,0.036
Li0.02Cu1.85Se,603,47.79,244231,3.216,0.105
Ga0.06Co4Sb11.97Ga0.03,300,-272.6,23700,3.3,0.2
Mg1.96Li0.04Zn0.98Sb2,473,76.72,103280,1.263,0.228
Ag1.3Sb0.9Pb15.7Te22.0,523,-171.2,913,1.01,0.014
Ag0.4Sb1.1Pb19.6Te18.8,473,-17.6,17208,1.456,0.002
(Cu3SnS4)0.875(Ga2Te3)0.125,674,146.46,48829,1.533,0.461
Ag2.0Se0.8Te0.2,315,-126.5,93850,0.765,0.618
In0.225Co4Sb11.925,300,-173,116000,2.3,0.4
Yb7Ca6BaMgSb11,900,196.9,11750,0.622,0.659
Mg3.5Ho0.03Sb1.97Te0.03,600,-245.77,18974,0.819,0.84
Gd0.04Co4Sb12,650,-265,44100,2.7,0.6
Sn0.97Mn0.03Te,625,92.97,202367,4.224,0.259
Cu1.925Ag0.075SnSe3,500,126.77,9152,0.825,0.089
Sn0.98Ce0.02Te,323,24.86,462025,5,0.018
(Nb0.6Ta0.4)0.8Ti0.2FeSb,1200,218.2,91010,1.43,1.6
Ag2Se1.03,332,-140.43,118530,1.066,0.728
(Sn0.8Ge0.2)0.88Mn0.12Te,573,95.4,150750,1.95,0.403
Sn0.99Mn0.01Te,768,112.7,159763,3.618,0.431
Sn0.87Mn0.1Bi0.03Te,323,60,265500,4.237,0.073
Ga0.15Co4Sb11.925Ga0.075,650,-285,24800,2.2,0.5
Cu0.98Pd0.02FeS2,30,-47.3,5829,22.5,0
Cr2Ge2Te6,515,455.67,609.38,0.752,0.087
Ag1.2Sb0.8Pb14.9Te22.7,373,404.8,2315,1.09,0.13
Mg2Zn0.96Sb2,300,288.82,3013,0.682,0.111
Gd2Se2.98,850,-205.8,16918,1.117,0.545
Cu2Se,385,127.4,52850,0.384,0.861
Ag3.4Mo9Se11,743,132.9,33250,1.124,0.379
Ba8.01Ga15.89Zn0.006Sn30.1,300,335.6,14596,0.99,0.498
Mg3.07Sb1.5Bi0.46Se0.04,600,-303.87,10749,0.657,0.906
Ba0.95K0.05Zn2As2,623,70,90141,2.66,0.103
Sn0.99Mn0.01Te,621,69.14,279290,5.184,0.16
Ti0.995Al0.005O2,296,-439.53,1172,7,0.01
Ca3.2Yb1.65Pr0.15Al2Sb6,423,48.3,3000,1.46,0.002
Cu26V2Ge6S32,594,65.7,232000,3.337,0.178
In4Se2.67Cl0.03,323,-103.3,105263,0.88,0.412
Br0.16Co4Sb11.34Te0.52,300,-136,135000,3.4,0.2
Mn2Cu3In3Te8,720,370,1000,0.74,0.139
Cu2ZnSn0.925Ag0.075Se4,473,67.89,67686,2.895,0.051
PbTe,323,-230.71,22500,2.165,0.183
(SnTe)0.88(CuSbTe2)0.12,427,58.24,226651,3.205,0.102
Cu2.88Ag0.12SbSe4,398,378,9159,1.39,0.375
Cr2Ge2Te6,614,401.55,1148.44,0.681,0.167
Mg2.16(Si0.4Sn0.6)0.985Bi0.015,500,-179.4,123333,2.271,0.877
Sm0.2Bi1.8Te3,498,-155.8,52300,0.81,0.781
Cu7P(S0.25Se0.75)6,422,232.54,2452,0.286,0.195
Bi0.9Ag0.1CuSeO,473,235,1870,0.53,0.092
CoSb3.0,473,-105,3125,5.1,0.003
GeTe,375,36.33,575000,6.281,0.045
(SnTe)0.9(CuSbTe2)0.1,321,39.01,329501,3.727,0.043
Cu3Sb0.996In0.004Se4,623,267,10000,1.03,0.431
LiCo0.98Ni0.02O2,823,713.7,24.43,1.966,0.005
Cu1.5S,450,18.3,513462,5.12,0.015
Ge0.85In0.05Pb0.1Te,425,242.35,27446,0.933,0.734
Yb13.44Ce0.4Mn1.09Sb11.07,673,156.3,19810,0.715,0.456
Mg3.5Ho0.02Sb1.97Te0.03,500,-253.19,19279,0.894,0.691
Sn0.97Pb0.02Zn0.01Se,573,540.43,724,0.846,0.143
Tl8.98Sb1.02Te6,445,166.5,27730,0.5,0.684
Al0.01Ge0.99Te,673,116.3,250000,3.695,0.616
Ti0.96Al0.04O2,296,-282.2,2112,5.72,0.009
Yb11Ca2BaMgSb11,900,191,13650,0.669,0.67
(Cu0.005Pb0.995Te)(MnTe)0.03,323,-177.02,97810,1.93,0.513
Al0.01Sb0.1Ge0.89Te,473,231.99,37590,1.355,0.619
Ba0.99K0.01Zn2As2,323,108.7,47761,2.397,0.076
Sn0.965Pb0.01Cd0.025Se,473,360,3349,0.624,0.329
Cu2Sn0.95Zn0.05S3,523,151,14000,0.964,0.173
Cu2S0.5Se0.5,772,287.27,6980,0.685,0.649
Li0.03Cu1.8Bi0.05Se,606,107.2,57471,1.035,0.397
Li0.03Cu1.83Bi0.02Se,401,49,96552,1.571,0.059
BiSbSe2.82Cl0.18,700,-232,8400,0.48,0.659
ZrNiPb0.99Bi0.01,771,-188.57,117401,6.463,0.498
(SnTe)25Sb2Te3,773,161.9,105000,2.17,0.78
Mg3.07Sb1.5Bi0.46Se0.04,700,-304.84,10809,0.626,1.122
Tl8.95Bi1.05Te6.0,382,-208,320,0.344,0.015
MgAgSb0.985In0.015,350,164.55,72072,1.23,0.556
VFeSb,400,-188.8,113554,6.072,0.267
Cu3Sb0.925Ge0.075S4,573,247.78,13638,0.96,0.5
ZnSc0.02O1.03,373,-181.5,3200,37.1,0.001
Bi2Si2Te6,773,101,8889,0.741,0.095
Mg2Sn0.99Sb0.01,350,-113.2,349107,6,0.261
Pb0.9825Tl0.0075Na0.01Te,798,258.82,30881,0.882,1.872
Ti0.925Mn0.075NiSn0.925Sb0.075,598,-106.16,235762,6.221,0.255
Eu(Zn0.9Cd0.1)2Sb2,550,181.48,69000,1.518,0.823
Ti0.925Mn0.075NiSn0.925Sb0.075,871,-122.9,188100,5.893,0.42
K0.09Co4Sb12,300,-212,65000,6.6,0.1
LaCo0.75Ni0.25O3,300,114.46,4340,0.33,0.049
Ag0.03Cr1.97Se3,512,139.44,30319,1.502,0.201
Ca3Co2O6,1073,160,13500,2.442,0.152
(Sn0.8Ge0.2)0.85Mn0.15Te,573,100,135100,1.638,0.473
AgMo6Te8,600,19.59,169800,4.17,0.009
BiCu0.975SeO,523,203.7,1852,0.57,0.08
BiSb(Se0.96Br0.04)3,800,-228,12500,0.45,1.155
AgBi0.94Pb0.06Se2.12,350,317.7,6074,0.644,0.333
Ca1.18Yb3.82Al1.84In0.16Sb6,327,24.31,39212,3.125,0.002
CoGeTe,626,-111.49,9043,5.826,0.012
Cu2Se,750,177.7,38500,1,0.912
BiCu0.90SeO,323,166,43,1.19,0
Yb13.44Ce0.4Mn1.09Sb11.07,773,180,16420,0.677,0.607
Cu26V2Ge5SbS32,400,54.7,260976,3.12,0.1
Ag2.0Se0.9Te0.1,315,-136.6,94128,0.818,0.676
Tl9.0BiTe6.0,385,233.47,13364,3.97,0.071
Ge0.9Mn0.05Sb0.05Te,598,175,93814,1.775,0.968
Ca6Yb5Sb10,327,6.22,50612,1.063,0.001
FeNb0.9Zr0.1Sb,800,209.3,126400,7.525,0.589
Sn0.965Pb0.01Cd0.025Se,573,392.7,2460,0.497,0.437
As2Te2.3Se0.7,323,339.8,86.6,0.517,0.006
Zn0.875Cd0.125Sc0.02O1.03,373,-83,41000,5.67,0.019
BiCu0.90SeO,723,223,80,0.71,0.004
Zn0.9Cd0.1Sc0.01O1.015,300,-73.6,62187,8.17,0.012
Cu3Sb0.975Ge0.025S4,300,287,5000,1.918,0.064
Cu1.8Se,473,33.66,493243,4.988,0.053
PbZn0.015Te,421,-292.7,27830,1.522,0.665
VFeSb,500,-201.5,86140,5.205,0.336
Ge0.55Pb0.45Te0.3Se0.7,470,338.75,3571,0.648,0.37
Cu1.55S,600,31.55,378846,4.733,0.048
Cu1.875Ag0.125SnSe3,800,370.71,2694,0.324,0.915
In4Se2.67Cl0.03,598,-192.86,31890,0.617,1.149
Gd2.84Se4,650,-111.96,25696,1.265,0.166
Ca0.99Yb4.01Al2Sb5.84Ge0.16,421,242.92,1308,1.037,0.031
Bi0.96Pb0.02Yb0.02CuSeO,543,172,18300,0.66,0.445
SnSe0.8S0.2,373,234.49,1068,1.285,0.017
Pb0.985Zn0.03Te,724,-266.85,25066,1.106,1.169
